Repository: greedbob/Documents-of-Courses-in-HIT

# Documents of Electronic Packaging Courses in HIT

* [微连接原理与方法](Micro-connection/summary.md)

* [微纳加工原理与方法](Micro-nano-Processing/summary.md)

File: Thin-Films/薄膜.html
薄膜

离子镀与反应蒸发的区别¶
In Ion plating evaporated film deposition processes with the substrate exposed to a flux of high energy ions capable of causing appreciable sputtering before and during film formation. 
蒸发薄膜沉积工艺，其中衬底暴露于高能离子流，能够在成膜之前和成膜过程中引起明显的溅射。

During the reaction evaporation, the metal vapor reacts with the gas added in the system during the flow, and the product is deposited on the substrate.
反应蒸发过程中，金属蒸汽在流动过程中与系统中加入的气体发生反应，产物沉积在基板上。

离子镀中，基板在沉淀前和过程中，在沉积的同时还被溅射；反应蒸发中无基板被溅射的过程。

In ion plating, the substrate is sputtered at the same time as before and during the deposition; no substrate is sputtered during the reaction evaporation.

离子镀中，蒸发源蒸汽直接沉积；反应蒸发中蒸汽与引入气体反应后再沉积。

In ion plating, the vapor of the evaporation source is directly deposited; the vapor in the reaction evaporation is reacted with the introduced gas before deposition.

离子镀中，基板接负偏压；反应蒸发中，基板可以接正偏压/负偏压/零偏压。

In ion plating, the substrate is connected with a negative bias; in the reaction evaporation, the substrate can be connected with a positive bias / a negative bias / a zero bias.

反应蒸发中，在基板与溅射源之间有一个加正偏压的环形电极。

In the reaction evaporation, there is a positively biased ring electrode between the substrate and the sputtering source.

工作气体不同，反应蒸发中，除去稀有气体，还加入的待反应的气体。

The working gas is different, the reaction is evaporated, the rare gas is removed, and the gas to be reacted is also added.

离子电镀具有优异的附着力，高抛光能力和增强的薄膜质量。反应蒸发，不需要含挥发性金属的前驱体。

Ion plating has excellent adhesion, high throwing power, and enhanced film quality. Reaction evaporation, no volatile metal-bearing precursor is required.

推导平均自由程¶
The mean distance traveled by molecules between successive collisions, called the mean-free path $λ_{mfp}$, is an important property of the gas that is dependent on the pressure. To calculate $λ_{mfp}$ we note that each molecule presents a target area $πd^2_c$ to others where $d_c$ is its collision diameter. A binary collision occurs each time the center of one molecule approaches within a distance $d_c$ of the other. If we imagine the diameter of one molecule increased to $2d_c$ while the other molecules are reduced to points, then in traveling a distance $λ_{mfp}$ the former sweeps out a cylindrical volume $πd^2_cλ_{mfp}$. One collision will occur under the condition that $πd^2_cλ_{mfp}=1$.

连续碰撞之间的分子行进的平均距离，称为平均自由路径$λ_{mfp} $，是取决于压力的气体的重要特性。 为了计算$λ_{mfp} $，我们注意到每个分子向其他人提供目标区域$πd^ 2_c $，其中$ d_c $是其碰撞直径。 每当一个分子的中心接近另一个分子的距离$ d_c $时，就会发生二元碰撞。 如果我们想象一个分子的直径增加到$ 2d_c $而其他分子减少到点，那么在行进距离$λ_{mfp} $时，前者扫出圆柱体积$πd^2_cλ_{mfp} $。 在$nπd^2_cλ_{mfp} = 1 $的条件下会发生一次碰撞。

影响材料蒸发速率的因素¶
A liquid has a specific ability to evaporate at a given temperature. Furthermore, the maximum evaporation rate is attained when the number of vapor molecules emitted corresponds to that required to exert the equilibrium vapor pressure while none return. These ideas led to the basic equation for the rate of evaporation from both liquid and solid urfaces, namely,

液体具有在给定温度下蒸发的特定能力。 此外，当发射的蒸汽分子的数量对应于在没有返回时施加平衡蒸汽压力所需的蒸汽分子的数量时，获得最大蒸发速率。 这些想法导致了液体和固体表面蒸发速率的基本方程，即，

$Ф_c=\frac{α_cN_A(P_c-P_h)}{(2πMRT)^\frac{1}{2}}$

Evaporation rate is proportional to the pressure difference, inversely proportional to temperature and molar mass of the gas.

合金蒸发行为/合金蒸发中如何保持配比¶

When the interaction energy between A and B atoms of a binary AB alloy melt are the same as between A-A and B-B atom pairs, then no preference is shown for atomic partners. Such is the environment in an ideal solution

Metallic solutions usually are not ideal, however. This means that either more or less B will evaporate relative to the ideal solution depending on whether the deviation from ideality is positive or negative, respectively. A positive deviation occurs when B atoms are physically bound more tightly to each other than to the solution, facilitating their tendency to escape or evaporate.

二元金属合金中，当两种原子的接触能相等，相互之间没有优先的选择性，则蒸发将保持比例。

然而，一般的金属合金都不是理想的，蒸发组分会发生偏移，原子键合力强的元素蒸发得多。

The first is to evaporate from two (or more) independent pure metal melts maintained at different temperatures.

the melt composition of a single source is continuously adjusted through external mass additions. This has the effect of replenishing the loss of the more volatile species and maintaining a constant melt height, which would otherwise recede. Eventually the desired steady-state evaporation flux ratio is established

采用两个或多个分立的纯金属蒸发源，并保持各自的蒸发温度。

通过不断加入被蒸发材料到蒸发源中，调整单个蒸发源的成分，补充易蒸发组元的成分损失，保持熔融体的体积。

改善薄膜沉积中的台阶/沟道的措施¶

Collimation of the arriving atomic flux to minimize shadowing.

heat substrates favor deeper to promote surface and bulk diffusion of atoms.

蒸发过程中杂质的来源，残余气体的浓度分析¶

The chemical purity of evaporated films is dependent on the nature and level of impurities
are initially present in the source

contaminate the source from the heater, crucible, or support materials

originate from the residual gases present in the vacuum system

the evaporant vapor impingement rate is $\frac{ρN_Ad}{M_a}$, gas molecules impinge rate is $\frac{N_AP}{(2πM_gRT)^\frac{1}{2}}$, The ratio of the latter to former impingement rate is the gas impurity concentration, $C_i=\frac{PM_a}{(2πM_gRT)^\frac{1}{2}ρd}$

Terms $M_a$ and $M_g$ refer to evaporant and gas molecular weights, respectively, and P is the residual gas vapor pressure in torr. $ρ$ is the film density and d is the deposition rate.

随轰击粒子能量增加，晶格常数/晶粒大小/位错密度/晶界尺寸如何变化¶
With the increasing ion energy, the film structure evolves in the following aspects:

Surface topography and roughness:
Ion bombardment often makes the film more smooth. 

Improving coverage of depressions, corners, and steps by resputtering. 

Roughening of surface. Under ion bombardment various micron-sized surface structures such as cones, pyramids, ridges, ledges, pits, and faceted planes form. 

Crystallography and texture:
With increasing ion energy, the interplanar spacing sometimes peaks and then diminishes, suggesting that gas and associated defects are first incorporated, but then partially anneal out. 

Preferred orientation or preponderance of certain planes lying parallel to the substrate plane.

Grain structure inclding grain size and morphology:
Ion bombardment promote nucleation and interrupt the grain growth process frequently, resulting in small grain size. The grain size falls as the average energy per depositing atom rises, but then remains constant above this value due to structura1 annealing caused by ion bombardment at high energy. 

Defects and stress:
Ion bombardment generates defects, the density of which will increases in concert with the change in grain size, as ion-energy rises and temperature falls.

Some gas will be trapped within the solid film, which may generate residual compressive film stress. 

Compositional Modification of Surfaces:
Ion bombardment is effective in cleaning substrates and promoting subsequent film adhesion.

However, the same gases used to rid the surface of contaminants may also react with the substrate.With much higher ion energy, sputtering or etching of the substrate will happen. Resputtering effects dominate at the highest ion energy.

随着离子能量的增加，薄膜结构在以下方面发展：

表面形貌和粗糙度：
离子轰击通常会使胶片更加光滑。

通过重新制作改善凹陷，角落和台阶的覆盖范围。

表面粗糙。在离子轰击下，形成各种微米尺寸的表面结构，例如锥体，金字塔，脊，凸缘，凹坑和刻面。

晶体学和纹理：
随着离子能量的增加，晶面间距有时达到峰值然后逐渐减小，这表明气体和相关缺陷首先被合并，然后部分退火。

平行于基板平面的某些平面的优选取向或优势。

晶粒结构包括晶粒尺寸和形态：
离子轰击促进成核并频繁中断晶粒生长过程，导致晶粒尺寸小。晶粒尺寸随着每个沉积原子的平均能量上升而下降，但由于在高能量下由离子轰击引起的结构退火，然后保持恒定在该值以上。

缺陷和压力：
随着离子能量的上升和温度的下降，离子轰击会产生缺陷，其密度会随着晶粒尺寸的变化而增加。

一些气体将被困在固体薄膜内，这可能会产生残余的压缩薄膜应力。

表面的成分修改：
离子轰击可有效清洁基材并促进后续的薄膜粘合。

然而，用于去除污染物表面的相同气体也可能与基板反应。利用更高的离子能量，将发生溅射或蚀刻基板。在最高离子能量下，再溅射效应占主导地位。

推导电极电压与电极面积的关系¶
The equivalent circuit of the sputtering systems can be thought of as two series capacitors--one at the target sheath region ($C_{RF}$), the other at the grounded substrate ($C_G$) with the applied peak RF sheath voltage (V) divided between them. Since capacitance is proportional directly to the electode area (A) and inversely to the sheath thickness $d_s$, $V_{RF}/V_G = c_G/c_{RF} = (A_G/A_{RF})[d_s(RF)/d_s(G)]$

for collision-free ion motion in the sheath, the current and its DC self-bias potential are related by the Child-Langmuir equation $j=\frac{4E_0}{9d_s^2}(\frac{2q}{m})^\frac{1}{2}V^\frac{3}{2}$

Assuming the same current density at each sheath, $d_s(RF)/d_s(G)=(V_{RF}/V_G)^\frac{3}{4}$

Therefore, $V_{RF}/V_G=(A_G/A_{RF})^4$

与热CVP相比，PECVD有什么特点¶

PECVD中，等离子体的相互作用促进了反应的进行，从而促进了沉积。

PECVD的装置中加入了射频电极，以产生等离子体。

PECVD反应温度比热CVD低得多。

PECVD中压力更低，等离子体鞘层电压更低，无源污染。

In PECVD, the interaction of the plasma promotes the progress of the reaction, thereby promoting deposition.

RF electrodes are added to the PECVD device to generate plasma.

PECVD reaction temperature is much lower than thermal CVD.

Low-pressure operation, low plasma sheath potentials, and absence of source contamination.

为什么低压反而会增加物质的运输速率¶
The diffusivity in gases depends on pressure and temperature as：$D=D_0\frac{P_0}{P}(\frac{T}{T_0})^n$

so diffusivity is inversely proportional to pressure, gas mass-transfer rates can be
enhanced by reducing the pressure in the reactor.

对于卧式CVD反应器，如何提高沉积均匀性¶
Tilting the susceptor is an effective method because the velocity of gas flow in the tapered space above the substrates is forced to increase with distance. Commercial horizontal and barrel reactors are designed with tilted susceptors so that enhanced transport across the stagnant layer compensates for reactant depletion. Continuously increasing the temperature downstream within the reactor is another way to enhance deposition uniformity.
